Repository: vidyakanekanti/aluminium-yield-strength-predictor

# 🏗️ Aluminum Yield Strength Predictor API

### **🚀 Overview**  
This project provides a **REST API** to predict the **yield strength of aluminum** based on **processing techniques** and **tensile strength**. The API uses **Machine Learning models** trained on aluminum material properties to make accurate predictions.  

This project includes:  
✅ **Flask-based API** for predicting aluminum yield strength  
✅ **Machine Learning Model** trained on material properties dataset  
✅ **Input features: Processing method, Tensile Strength**  
✅ **Simple JSON-based API for easy integration**  

---

## **📌 Features**  
- 🏗️ **Predicts yield strength** based on material processing techniques  
- ⚡ **Fast API response** using Flask  
- 🖥️ **Simple API endpoints** for easy integration  
- 🔍 **Uses ML models trained on material properties dataset**  

---

## **🛠️ Tech Stack**  
- **Backend**: Flask (Python)  
- **Machine Learning**: Scikit-learn, Pandas, NumPy  
- **Dataset**: Material properties dataset (Aluminum processing & strength)

File: features_al_data.csv (part 1 of 6)
Processing,Ag,Al,B,Be,Bi,Cd,Co,Cr,Cu,Er,Eu,Fe,Ga,Li,Mg,Mn,Ni,Pb,Sc,Si,Sn,Ti,V,Zn,Zr,Elongation (%),Tensile Strength (MPa),Yield Strength (MPa),class,Toughness
Solutionised  + Artificially peak aged,0.0,0.88011,0.0,0.0,0.0,0.0,0.0,0.0,0.0198,0.0,0.0,0.00055,0.0,0.0,0.0212,0.0,0.0,0.0,0.0,0.00034,0.0,0.0,0.0,0.0768,0.0012,16.8,651.6,583.3,2,5473.4400000000005
Solutionised + Artificially over aged,0.0,0.88011,0.0,0.0,0.0,0.0,0.0,0.0,0.0198,0.0,0.0,0.00055,0.0,0.0,0.0212,0.0,0.0,0.0,0.0,0.00034,0.0,0.0,0.0,0.0768,0.0012,15.4,557.0,513.0,4,4288.900000000001
Solutionised  + Artificially peak aged,0.0,0.9945,0.0,0.0,0.0,0.0,0.0,0.0,0.0,0.0,0.0,0.0,0.0,0.0,0.0,0.0,0.0,0.0,0.0055,0.0,0.0,0.0,0.0,0.0,0.0,10.5,320.0,300.0,2,1680.0
Solutionised  + Artificially peak aged,0.0,0.9925,0.0,0.0,0.0,0.0,0.0,0.0,0.0,0.0,0.0,0.0,0.0,0.0,0.0,0.0,0.0,0.0,0.0075,0.0,0.0,0.0,0.0,0.0,0.0,4.5,280.0,265.0,2,630.0
Solutionised  + Artificially peak aged,0.0,0.99,0.0,0.0,0.0,0.0,0.0,0.0,0.0,0.0,0.0,0.0,0.0,0.0,0.0,0.0,0.0,0.0,0.01,0.0,0.0,0.0,0.0,0.0,0.0,7.0,325.0,290.0,2,1137.5
Solutionised  + Artificially peak aged,0.0,0.9875,0.0,0.0,0.0,0.0,0.0,0.0,0.0,0.0,0.0,0.0,0.0,0.0,0.0,0.0,0.0,0.0,0.0125,0.0,0.0,0.0,0.0,0.0,0.0,7.5,270.0,220.0,2,1012.5
Solutionised  + Artificially peak aged,0.0,0.96,0.0,0.0,0.0,0.0,0.0,0.0,0.0,0.0,0.0,0.0,0.0,0.0,0.04,0.0,0.0,0.0,0.0,0.0,0.0,0.0,0.0,0.0,0.0,25.0,190.0,90.0,2,2375.0
Solutionised  + Artificially peak aged,0.0,0.955,0.0,0.0,0.0,0.0,0.0,0.0,0.0,0.0,0.0,0.0,0.0,0.0,0.04,0.0,0.0,0.0,0.005,0.0,0.0,0.0,0.0,0.0,0.0,13.0,430.0,350.0,2,2795.0
Solutionised  + Artificially peak aged,0.0,0.9545,0.0,0.0,0.0,0.0,0.0,0.0,0.0,0.0,0.0,0.0,0.0,0.0,0.04,0.0,0.0,0.0,0.0055,0.0,0.0,0.0,0.0,0.0,0.0,12.14425430210325,460.0,415.0,2,2793.1784894837474
Solutionised  + Artificially peak aged,0.0,0.95,0.0,0.0,0.0,0.0,0.0,0.0,0.0,0.0,0.0,0.0,0.0,0.0,0.04,0.0,0.0,0.0,0.01,0.0,0.0,0.0,0.0,0.0,0.0,8.0,530.0,410.0,2,2120.0
No Processing,0.0007,0.9208,0.0,0.0,0.0,0.0,0.0,0.0,0.0637,0.0,0.0,0.0057,0.0,0.0,0.0001,0.0018,0.0,0.0,0.0,0.0,0.0,0.0006,0.0,0.0066,0.0,1.8,135.0,80.0,1,121.5
No Processing,0.0,0.916,0.0,0.0,0.0,0.0,0.0,0.0,0.0685,0.0,0.0,0.006,0.0,0.0,0.0001,0.002,0.0,0.0,0.0,0.0,0.0,0.0006,0.0,0.0068,0.0,1.8,135.0,85.0,1,121.5
No Processing,0.0003,0.9153,0.0,0.0,0.0,0.0,0.0,0.0,0.0678,0.0,0.0,0.0062,0.0,0.0,0.0001,0.0019,0.0,0.0,0.0,0.0,0.0,0.0008,0.0,0.0076,0.0,2.0,165.0,100.0,1,165.0
No Processing,0.001,0.9151,0.0,0.0,0.0,0.0,0.0,0.0,0.0684,0.0,0.0,0.0061,0.0,0.0,0.0001,0.0018,0.0,0.0,0.0,0.0,0.0,0.0002,0.0,0.0073,0.0,1.8,150.0,90.0,1,135.0
No Processing,0.0,0.9233,0.0,0.0,0.0,0.0,0.0,0.0,0.0,0.0,0.0,0.0012,0.0,0.0,0.0045,0.0,0.0,0.0,0.0,0.071,0.0,0.0,0.0,0.0,0.0,4.2,183.0,281.8720234779904,1,384.3
No Processing,0.0,0.9223,0.0,0.0,0.0,0.0,0.0,0.0,0.0,0.001,0.0,0.0012,0.0,0.0,0.0045,0.0,0.0,0.0,0.0,0.071,0.0,0.0,0.0,0.0,0.0,3.5,189.0,281.8720234779904,1,330.75
No Processing,0.0,0.9213,0.0,0.0,0.0,0.0,0.0,0.0,0.0,0.002,0.0,0.0012,0.0,0.0,0.0045,0.0,0.0,0.0,0.0,0.071,0.0,0.0,0.0,0.0,0.0,3.2,191.0,281.8720234779904,1,305.6
No Processing,0.0,0.9203,0.0,0.0,0.0,0.0,0.0,0.0,0.0,0.003,0.0,0.0012,0.0,0.0,0.0045,0.0,0.0,0.0,0.0,0.071,0.0,0.0,0.0,0.0,0.0,2.4,195.3,281.8720234779904,1,234.36
No Processing,0.0,0.9193,0.0,0.0,0.0,0.0,0.0,0.0,0.0,0.004,0.0,0.0012,0.0,0.0,0.0045,0.0,0.0,0.0,0.0,0.071,0.0,0.0,0.0,0.0,0.0,2.0,180.0,281.8720234779904,1,180.0
No Processing,0.0,0.9003,0.0,0.0,0.0,0.0,0.0,0.0,0.0,0.0,0.0,0.0017,0.0,0.0,0.029,0.0,0.0,0.0,0.0,0.069,0.0,0.0,0.0,0.0,0.0,7.4,176.0,281.8720234779904,1,651.2
No Processing,0.0,0.89861,0.0,0.0,0.0,0.0,0.0,0.0,0.0,0.0,0.00079,0.0016,0.0,0.0,0.03,0.0,0.0,0.0,0.0,0.069,0.0,0.0,0.0,0.0,0.0,9.2,190.0,281.8720234779904,1,873.9999999999999
No Processing,0.0,0.89792,0.0,0.0,0.0,0.0,0.0,0.0,0.0,0.0,0.00028,0.0018,0.0,0.0,0.028,0.0,0.0,0.0,0.0,0.072,0.0,0.0,0.0,0.0,0.0,7.7,187.0,281.8720234779904,1,719.95
No Processing,0.0,0.89745,0.0,0.0,0.0,0.0,0.0,0.0,0.0,0.0,0.00095,0.0016,0.0,0.0,0.029,0.0,0.0,0.0,0.0,0.071,0.0,0.0,0.0,0.0,0.0,8.2,204.0,281.8720234779904,1,836.4
No Processing,0.0,0.89571,0.0,0.0,0.0,0.0,0.0,0.0,0.0,0.0,0.00069,0.0016,0.0,0.0,0.028,0.0,0.0,0.0,0.0,0.074,0.0,0.0,0.0,0.0,0.0,8.9,188.0,281.8720234779904,1,836.6
No Processing,0.0,0.89408,0.0,0.0,0.0,0.0,0.0,0.0,0.0,0.0,0.00012,0.0018,0.0,0.0,0.031,0.0,0.0,0.0,0.0,0.073,0.0,0.0,0.0,0.0,0.0,7.3,174.0,281.8720234779904,1,635.1
Solutionised  + Artificially peak aged,0.0,0.9985,0.0,0.0,0.0,0.0,0.0,0.0,0.0,0.0,0.0,0.0,0.0,0.0,0.0,0.0,0.0,0.0,0.0015,0.0,0.0,0.0,0.0,0.0,0.0,12.14425430210325,344.48198507091877,110.0,2,2091.7384145972865
Solutionised  + Artificially peak aged,0.0,0.9975,0.0,0.0,0.0,0.0,0.0,0.0,0.0,0.0,0.0,0.0,0.0,0.0,0.0,0.0,0.0,0.0,0.0025,0.0,0.0,0.0,0.0,0.0,0.0,12.14425430210325,344.48198507091877,185.0,2,2091.7384145972865
Solutionised  + Artificially peak aged,0.0,0.996,0.0,0.0,0.0,0.0,0.0,0.0,0.0,0.0,0.0,0.0,0.0,0.0,0.0,0.0,0.0,0.0,0.004,0.0,0.0,0.0,0.0,0.0,0.0,12.14425430210325,344.48198507091877,220.0,2,2091.7384145972865
Solutionised  + Artificially peak aged,0.0,0.9945,0.0,0.0,0.0,0.0,0.0,0.0,0.0,0.0,0.0,0.0,0.0,0.0,0.0,0.0,0.0,0.0,0.0055,0.0,0.0,0.0,0.0,0.0,0.0,12.14425430210325,344.48198507091877,260.0,2,2091.7384145972865
Solutionised  + Artificially peak aged,0.0,0.9935,0.0,0.0,0.0,0.0,0.0,0.0,0.0,0.0,0.0,0.0,0.0,0.0,0.0,0.0,0.0,0.0,0.0065,0.0,0.0,0.0,0.0,0.0,0.0,12.14425430210325,344.48198507091877,170.0,2,2091.7384145972865
Solutionised  + Artificially peak aged,0.0,0.989,0.0,0.0,0.0,0.0,0.0,0.0,0.0,0.0,0.0,0.0,0.0,0.0,0.0,0.0,0.0,0.0,0.011,0.0,0.0,0.0,0.0,0.0,0.0,12.14425430210325,344.48198507091877,165.0,2,2091.7384145972865
Solutionised  + Artificially peak aged,0.0,0.9855,0.0,0.0,0.0,0.0,0.0,0.0,0.0,0.0,0.0,0.0,0.0,0.0,0.0,0.0,0.0,0.0,0.0145,0.0,0.0,0.0,0.0,0.0,0.0,12.14425430210325,344.48198507091877,160.0,2,2091.7384145972865
Solutionised  + Artificially peak aged,0.0,0.99,0.0,0.0,0.0,0.0,0.0,0.0,0.0,0.0,0.0,0.0,0.0,0.0,0.0,0.0,0.0,0.0,0.01,0.0,0.0,0.0,0.0,0.0,0.0,12.14425430210325,344.48198507091877,275.0,2,2091.7384145972865
No Processing,0.0,0.88282,0.0,0.0,0.0,0.0,0.0,0.0018,0.017,0.0,0.0,0.0022,0.0,0.0,0.0275,0.0,0.001,0.0,0.0,0.0006,0.0,0.00028,0.0,0.0668,0.0,12.14425430210325,198.0,172.0,1,1202.2811759082217
Solutionised  + Artificially peak aged,0.0,0.9977,0.0,0.0,0.0,0.0,0.0,0.0,0.0,0.0,0.0,0.0,0.0,0.0,0.0,0.0,0.0,0.0,0.0023,0.0,0.0,0.0,0.0,0.0,0.0,12.14425430210325,185.0,159.0,2,1123.3435229445506
Solutionised  + Artificially peak aged,0.0,0.9962,0.0,0.0,0.0,0.0,0.0,0.0,0.0,0.0,0.0,0.0,0.0,0.0,0.0,0.0,0.0,0.0,0.0038,0.0,0.0,0.0,0.0,0.0,0.0,12.14425430210325,220.0,199.0,2,1335.8679732313574
Artificial aged,0.0,0.998,0.0,0.0,0.0,0.0,0.0,0.0,0.0,0.0,0.0,0.0,0.0,0.0,0.0,0.0,0.0,0.0,0.002,0.0,0.0,0.0,0.0,0.0,0.0,12.14425430210325,344.48198507091877,138.0,7,2091.7384145972865
Artificial aged,0.0,0.996,0.0,0.0,0.0,0.0,0.0,0.0,0.0,0.0,0.0,0.0,0.0,0.0,0.0,0.0,0.0,0.0,0.004,0.0,0.0,0.0,0.0,0.0,0.0,12.14425430210325,344.48198507091877,196.0,7,2091.7384145972865
Artificial aged,0.0,0.958,0.0,0.0,0.0,0.0,0.0,0.0,0.0,0.0,0.0,0.0,0.0,0.0,0.04,0.0,0.0,0.0,0.002,0.0,0.0,0.0,0.0,0.0,0.0,12.14425430210325,344.48198507091877,194.0,7,2091.7384145972865
Artificial aged,0.0,0.997,0.0,0.0,0.0,0.0,0.0,0.0,0.0,0.0,0.0,0.0,0.0,0.0,0.0,0.0,0.0,0.0,0.003,0.0,0.0,0.0,0.0,0.0,0.0,12.14425430210325,344.48198507091877,209.0,7,2091.7384145972865
Solutionised,0.0007,0.9208,0.0,0.0,0.0,0.0,0.0,0.0,0.0637,0.0,0.0,0.0057,0.0,0.0,0.0001,0.0018,0.0,0.0,0.0,0.0,0.0,0.0006,0.0,0.0066,0.0,4.0,225.0,130.0,1,450.0
Solutionised,0.0,0.916,0.0,0.0,0.0,0.0,0.0,0.0,0.0685,0.0,0.0,0.006,0.0,0.0,0.0001,0.002,0.0,0.0,0.0,0.0,0.0,0.0006,0.0,0.0068,0.0,6.0,240.0,125.0,1,720.0
Solutionised,0.0003,0.9153,0.0,0.0,0.0,0.0,0.0,0.0,0.0678,0.0,0.0,0.0062,0.0,0.0,0.0001,0.0019,0.0,0.0,0.0,0.0,0.0,0.0008,0.0,0.0076,0.0,4.0,230.0,130.0,1,460.0
Solutionised,0.001,0.9151,0.0,0.0,0.0,0.0,0.0,0.0,0.0684,0.0,0.0,0.0061,0.0,0.0,0.0001,0.0018,0.0,0.0,0.0,0.0,0.0,0.0002,0.0,0.0073,0.0,3.0,220.0,140.0,1,330.0
Solutionised  + Artificially peak aged,0.0,0.9985,0.0,0.0,0.0,0.0,0.0,0.0,0.0,0.0,0.0,0.0,0.0,0.0,0.0,0.0,0.0,0.0,0.0015,0.0,0.0,0.0,0.0,0.0,0.0,12.14425430210325,344.48198507091877,150.0,2,2091.7384145972865
Solutionised  + Artificially peak aged,0.0,0.9975,0.0,0.0,0.0,0.0,0.0,0.0,0.0,0.0,0.0,0.0,0.0,0.0,0.0,0.0,0.0,0.0,0.0025,0.0,0.0,0.0,0.0,0.0,0.0,12.14425430210325,344.48198507091877,210.0,2,2091.7384145972865
Solutionised  + Artificially peak aged,0.0,0.996,0.0,0.0,0.0,0.0,0.0,0.0,0.0,0.0,0.0,0.0,0.0,0.0,0.0,0.0,0.0,0.0,0.004,0.0,0.0,0.0,0.0,0.0,0.0,12.14425430210325,344.48198507091877,265.0,2,2091.7384145972865
Solutionised  + Artificially peak aged,0.0,0.9935,0.0,0.0,0.0,0.0,0.0,0.0,0.0,0.0,0.0,0.0,0.0,0.0,0.0,0.0,0.0,0.0,0.0065,0.0,0.0,0.0,0.0,0.0,0.0,12.14425430210325,344.48198507091877,200.0,2,2091.7384145972865
Solutionised  + Artificially peak aged,0.0,0.989,0.0,0.0,0.0,0.0,0.0,0.0,0.0,0.0,0.0,0.0,0.0,0.0,0.0,0.0,0.0,0.0,0.011,0.0,0.0,0.0,0.0,0.0,0.0,12.14425430210325,344.48198507091877,195.0,2,2091.7384145972865
Solutionised  + Artificially peak aged,0.0,0.9855,0.0,0.0,0.0,0.0,0.0,0.0,0.0,0.0,0.0,0.0,0.0,0.0,0.0,0.0,0.0,0.0,0.0145,0.0,0.0,0.0,0.0,0.0,0.0,12.14425430210325,344.48198507091877,190.0,2,2091.7384145972865
Solutionised  + Artificially peak aged,0.0,0.947,0.0,0.0,0.0,0.0,0.0,0.0,0.0,0.0,0.0,0.0,0.0,0.0,0.053,0.0,0.0,0.0,0.0,0.0,0.0,0.0,0.0,0.0,0.0,12.14425430210325,259.0,147.0,2,1572.6809321223707
Solutionised  + Artificially peak aged,0.0,0.944,0.0,0.0,0.0,0.0,0.0,0.0,0.0,0.0,0.0,0.0,0.0,0.0,0.053,0.0,0.0,0.0,0.003,0.0,0.0,0.0,0.0,0.0,0.0,12.14425430210325,401.0,368.0,2,2434.9229875717015
Solutionised  + Artificially peak aged,0.0,0.95,0.0,0.0,0.0,0.0,0.0,0.0,0.0,0.0,0.0,0.0,0.0,0.0,0.04,0.0,0.0,0.0,0.01,0.0,0.0,0.0,0.0,0.0,0.0,12.14425430210325,525.0,420.0,2,3187.866754302103
Solutionised  + Artificially peak aged,0.0,0.9977,0.0,0.0,0.0,0.0,0.0,0.0,0.0,0.0,0.0,0.0,0.0,0.0,0.0,0.0,0.0,0.0,0.0023,0.0,0.0,0.0,0.0,0.0,0.0,12.14425430210325,208.0,198.0,2,1263.002447418738
Solutionised  + Artificially peak aged,0.0,0.9962,0.0,0.0,0.0,0.0,0.0,0.0,0.0,0.0,0.0,0.0,0.0,0.0,0.0,0.0,0.0,0.0,0.0038,0.0,0.0,0.0,0.0,0.0,0.0,12.14425430210325,264.0,240.0,2,1603.041567877629
Solutionised  + Artificially peak aged,0.0,0.99,0.0,0.0,0.0,0.0,0.0,0.0,0.0,0.0,0.0,0.0,0.0,0.0,0.01,0.0,0.0,0.0,0.0,0.0,0.0,0.0,0.0,0.0,0.0,12.14425430210325,111.0,43.0,2,674.0061137667303
Solutionised  + Artificially peak aged,0.0,0.9885,0.0,0.0,0.0,0.0,0.0,0.0,0.0,0.0,0.0,0.0,0.0,0.0,0.0,0.01,0.0,0.0,0.0015,0.0,0.0,0.0,0.0,0.0,0.0,12.14425430210325,221.0,216.0,2,1341.9401003824091
Solutionised  + Artificially peak aged,0.0,0.987,0.0,0.0,0.0,0.0,0.0,0.0,0.0,0.0,0.0,0.0,0.0,0.0,0.01,0.0,0.0,0.0,0.003,0.0,0.0,0.0,0.0,0.0,0.0,12.14425430210325,303.0,288.0,2,1839.8545267686422
Solutionised  + Artificially peak aged,0.0,0.985,0.0,0.0,0.0,0.0,0.0,0.0,0.0,0.0,0.0,0.0,0.0,0.0,0.0,0.01,0.0,0.0,0.005,0.0,0.0,0.0,0.0,0.0,0.0,12.14425430210325,323.0,309.0,2,1961.2970697896747
Solutionised  + Artificially peak aged,0.0,0.9977,0.0,0.0,0.0,0.0,0.0,0.0,0.0,0.0,0.0,0.0,0.0,0.0,0.0,0.0,0.0,0.0,0.0023,0.0,0.0,0.0,0.0,0.0,0.0,12.14425430210325,157.0,147.0,2,953.323962715105
Solutionised  + Artificially peak aged,0.0,0.9962,0.0,0.0,0.0,0.0,0.0,0.0,0.0,0.0,0.0,0.0,0.0,0.0,0.0,0.0,0.0,0.0,0.0038,0.0,0.0,0.0,0.0,0.0,0.0,12.14425430210325,199.0,193.0,2,1208.3533030592732
Solutionised  + Artificially peak aged,0.0,0.9925,0.0,0.0,0.0,0.0,0.0,0.0,0.0,0.0,0.0,0.0,0.0,0.0,0.0,0.0,0.0,0.0,0.0075,0.0,0.0,0.0,0.0,0.0,0.0,12.14425430210325,344.48198507091877,265.0,2,2091.7384145972865
Solutionised  + Artificially peak aged,0.0,0.99,0.0,0.0,0.0,0.0,0.0,0.0,0.0,0.0,0.0,0.0,0.0,0.0,0.0,0.0,0.0,0.0,0.01,0.0,0.0,0.0,0.0,0.0,0.0,12.14425430210325,344.48198507091877,280.0,2,2091.7384145972865
Solutionised  + Artificially peak aged,0.0,0.9875,0.0,0.0,0.0,0.0,0.0,0.0,0.0,0.0,0.0,0.0,0.0,0.0,0.0,0.0,0.0,0.0,0.0125,0.0,0.0,0.0,0.0,0.0,0.0,12.14425430210325,344.48198507091877,220.0,2,2091.7384145972865
Solutionised  + Artificially peak aged,0.0,0.9889,0.0,0.0,0.0,0.0,0.0,0.0,0.0,0.0,0.0,0.0,0.0,0.0,0.002,0.005,0.0,0.0,0.0026,0.0,0.0,0.0,0.0,0.0,0.0015,12.14425430210325,201.0,162.0,2,1220.4975573613765
Solutionised  + Artificially peak aged,0.0,0.995,0.0,0.0,0.0,0.0,0.0,0.0,0.0,0.0,0.0,0.0,0.0,0.0,0.0,0.0,0.0,0.0,0.005,0.0,0.0,0.0,0.0,0.0,0.0,12.14425430210325,344.48198507091877,160.0,2,2091.7384145972865
Strain hardened,0.0,0.969484742,0.0,0.0,0.0,0.0,0.0,0.0,0.001250625,0.0,0.0,0.003501751,0.0,0.0,0.010505253,0.012506253,0.0,0.0,0.0,0.00150075,0.0,0.0,0.0,0.001250625,0.0,20.0,166.0,58.6,7,1660.0
Strain hardened,0.0,0.967725794,0.0,0.0,0.0,0.0,0.0,0.002501876,0.000500375,0.0,0.0,0.002001501,0.0,0.0,0.025018764,0.000500375,0.0,0.0,0.0,0.001250938,0.0,0.0,0.0,0.000500375,0.0,15.0,191.5,106.0,7,1436.25
Strain hardened,0.0,0.989,0.0,0.0,0.0,0.0,0.0,0.0,0.0,0.0,0.0,0.0,0.0,0.0,0.006,0.0,0.0,0.0,0.0,0.005,0.0,0.0,0.0,0.0,0.0,12.14425430210325,95.0,75.0,7,576.8520793499043
Strain hardened,0.0,0.971,0.0,0.0,0.0,0.0,0.0,0.0012,0.0,0.0,0.0,0.0,0.0,0.0,0.027,0.0008,0.0,0.0,0.0,0.0,0.0,0.0,0.0,0.0,0.0,14.0,260.0,180.0,7,1820.0
Strain hardened,0.0,0.958197747,0.0,0.0,0.0,0.0,0.0,0.001251564,0.000500626,0.0,0.0,0.002002503,0.0,0.0,0.027033792,0.007509387,0.0,0.0,0.0,0.001251564,0.0,0.001001252,0.0,0.001251564,0.0,12.95,240.0,138.0,7,1554.0
Strain hardened,0.0,0.946946947,0.0,0.0,0.0,0.0,0.0,0.001501502,0.000500501,0.0,0.0,0.002502503,0.0,0.0,0.04004004,0.004504505,0.0,0.0,0.0,0.002002002,0.0,0.000750751,0.0,0.001251251,0.0,12.95,261.0,152.5,7,1689.975
Strain hardened,0.0,0.940470235,0.0,0.0,0.0,0.0,0.0,0.00150075,0.00050025,0.0,0.0,0.002001001,0.0,0.0,0.044522261,0.007003502,0.0,0.0,0.0,0.002001001,0.0,0.000750375,0.0,0.001250625,0.0,12.95,248.5,148.0,7,1609.0375
Strain hardened,0.0,0.934233558,0.0,0.0,0.0,0.0,0.0,0.001250313,0.000500125,0.0,0.0,0.0020005,0.0,0.0,0.051012753,0.007501875,0.0,0.0,0.0,0.001250313,0.0,0.00100025,0.0,0.001250313,0.0,12.95,305.5,188.5,7,1978.1125
Strain hardened,0.0,0.98075,0.0,0.0,0.0,0.0,0.0,0.001,0.001,0.0,0.0,0.0035,0.0,0.0,0.00675,0.001,0.0,0.0,0.0,0.004,0.0,0.001,0.0,0.001,0.0,20.0,150.0,281.8720234779904,7,1500.0
Strain hardened,0.0,0.971,0.0,0.0,0.0,0.0,0.0,0.0012,0.0,0.0,0.0,0.0,0.0,0.0,0.027,0.0008,0.0,0.0,0.0,0.0,0.0,0.0,0.0,0.0,0.0,18.0,250.0,125.0,7,2250.0
Strain hardened,0.0,0.9635,0.0,0.0,0.0,0.0,0.0,0.001,0.0,0.0,0.0,0.0,0.0,0.0,0.0275,0.008,0.0,0.0,0.0,0.0,0.0,0.0,0.0,0.0,0.0,18.0,248.211252,124.105626,7,2233.901268
Strain hardened,0.0,0.9625,0.0,0.0,0.0,0.0,0.0,0.0025,0.0,0.0,0.0,0.0,0.0,0.0,0.035,0.0,0.0,0.0,0.0,0.0,0.0,0.0,0.0,0.0,0.0,25.0,240.0,115.0,7,3000.0
Strain hardened,0.0,0.9625,0.0,0.0,0.0,0.0,0.0,0.0025,0.0,0.0,0.0,0.0,0.0,0.0,0.035,0.0,0.0,0.0,0.0,0.0,0.0,0.0,0.0,0.0,0.0,25.0,240.0,115.0,7,3000.0
Strain hardened,0.0,0.9625,0.0,0.0,0.0,0.0,0.0,0.0025,0.0,0.0,0.0,0.0,0.0,0.0,0.035,0.0,0.0,0.0,0.0,0.0,0.0,0.0,0.0,0.0,0.0,25.0,241.316495,117.210869,7,3016.4561875
Strain hardened,0.0,0.958197747,0.0,0.0,0.0,0.0,0.0,0.001251564,0.000500626,0.0,0.0,0.002002503,0.0,0.0,0.027033792,0.007509387,0.0,0.0,0.0,0.001251564,0.0,0.001001252,0.0,0.001251564,0.0,13.0,225.5,103.5,7,1465.75
Strain hardened,0.0,0.9545,0.0,0.0,0.0,0.0,0.0,0.001,0.0,0.0,0.0,0.0,0.0,0.0,0.04,0.0045,0.0,0.0,0.0,0.0,0.0,0.0,0.0,0.0,0.0,14.0,268.895523,131.000383,7,1882.268661
Strain hardened,0.0,0.954,0.0,0.0,0.0,0.0,0.0,0.0015,0.0,0.0,0.0,0.0,0.0,0.0,0.04,0.0045,0.0,0.0,0.0,0.0,0.0,0.0,0.0,0.0,0.0,14.0,270.0,130.0,7,1890.0
Strain hardened,0.0,0.946946947,0.0,0.0,0.0,0.0,0.0,0.001501502,0.000500501,0.0,0.0,0.002502503,0.0,0.0,0.04004004,0.004504505,0.0,0.0,0.0,0.002002002,0.0,0.000750751,0.0,0.001251251,0.0,11.0,246.5,110.5,7,1355.75
Strain hardened,0.0,0.9465,0.0,0.0,0.0,0.0,0.0,0.001,0.0,0.0,0.0,0.0,0.0,0.0,0.0445,0.008,0.0,0.0,0.0,0.0,0.0,0.0,0.0,0.0,0.0,20.0,296.474551,158.579411,7,2964.74551
Strain hardened,0.0,0.940470235,0.0,0.0,0.0,0.0,0.0,0.00150075,0.00050025,0.0,0.0,0.002001001,0.0,0.0,0.044522261,0.007003502,0.0,0.0,0.0,0.002001001,0.0,0.000750375,0.0,0.001250625,0.0,12.95,283.0,117.0,7,1832.425
Strain hardened,0.0,0.9385,0.0,0.0,0.0,0.0,0.0,0.001,0.0,0.0,0.0,0.0,0.0,0.0,0.0525,0.008,0.0,0.0,0.0,0.0,0.0,0.0,0.0,0.0,0.0,22.0,310.264065,165.474168,7,3412.904715
Strain hardened,0.0,0.934233558,0.0,0.0,0.0,0.0,0.0,0.001250313,0.000500125,0.0,0.0,0.0020005,0.0,0.0,0.051012753,0.007501875,0.0,0.0,0.0,0.001250313,0.0,0.00100025,0.0,0.001250313,0.0,12.95,298.0,130.5,7,1929.55
Strain hardened,0.0,0.79,0.0,0.0,0.0,0.0,0.0,0.0,0.01,0.0,0.0,0.0,0.0,0.0,0.0,0.0,0.0,0.0,0.0,0.0,0.2,0.0,0.0,0.0,0.0,10.0,193.053196,172.368925,7,965.2659800000001
Strain hardened,0.0,0.954,0.0,0.0,0.0,0.0,0.0,0.0015,0.0,0.0,0.0,0.0,0.0,0.0,0.04,0.0045,0.0,0.0,0.0,0.0,0.0,0.0,0.0,0.0,0.0,12.0,290.0,205.0,7,1740.0
Strain hardened,0.0,0.9475,0.0,0.0,0.0,0.0,0.0,0.0015,0.0,0.0,0.0,0.0,0.0,0.0,0.044,0.007,0.0,0.0,0.0,0.0,0.0,0.0,0.0,0.0,0.0,12.14425430210325,315.0,230.0,7,1912.7200525812618
Strain hardened,0.0,0.947,0.0,0.0,0.0,0.0,0.0,0.0012,0.0,0.0,0.0,0.0,0.0,0.0,0.051,0.0008,0.0,0.0,0.0,0.0,0.0,0.0,0.0,0.0,0.0,12.14425430210325,350.0,255.0,7,2125.2445028680686
Strain hardened,0.0,0.9988,0.0,0.0,0.0,0.0,0.0,0.0,0.0012,0.0,0.0,0.0,0.0,0.0,0.0,0.0,0.0,0.0,0.0,0.0,0.0,0.0,0.0,0.0,0.0,12.0,110.0,105.0,7,660.0
Strain hardened,0.0,0.992,0.0,0.0,0.0,0.0,0.0,0.0,0.0,0.0,0.0,0.0,0.0,0.0,0.008,0.0,0.0,0.0,0.0,0.0,0.0,0.0,0.0,0.0,0.0,10.0,140.0,130.0,7,700.0
Strain hardened,0.0,0.989,0.0,0.0,0.0,0.0,0.0,0.0,0.0,0.0,0.0,0.0,0.0,0.0,0.005,0.006,0.0,0.0,0.0,0.0,0.0,0.0,0.0,0.0,0.0,7.0,150.0,130.0,7,525.0
Strain hardened,0.0,0.9868,0.0,0.0,0.0,0.0,0.0,0.0,0.0012,0.0,0.0,0.0,0.0,0.0,0.0,0.012,0.0,0.0,0.0,0.0,0.0,0.0,0.0,0.0,0.0,10.0,130.0,125.0,7,650.0
Strain hardened,0.0,0.969484742,0.0,0.0,0.0,0.0,0.0,0.0,0.001250625,0.0,0.0,0.003501751,0.0,0.0,0.010505253,0.012506253,0.0,0.0,0.0,0.00150075,0.0,0.0,0.0,0.001250625,0.0,11.25,185.5,157.5,7,1043.4375
Strain hardened,0.0,0.958719039,0.0,0.0,0.0,0.0,0.0,0.001501126,0.000500375,0.0,0.0,0.002001501,0.0,0.0,0.031023267,0.002501876,0.0,0.0,0.0,0.002001501,0.0,0.000750563,0.0,0.001000751,0.0,14.5,232.5,166.0,7,1685.625
Strain hardened,0.0,0.958197747,0.0,0.0,0.0,0.0,0.0,0.001251564,0.000500626,0.0,0.0,0.002002503,0.0,0.0,0.027033792,0.007509387,0.0,0.0,0.0,0.001251564,0.0,0.001001252,0.0,0.001251564,0.0,14.05,265.0,205.0,7,1861.625
Strain hardened,0.0,0.95623906,0.0,0.0,0.0,0.0,0.0,0.002500625,0.000500125,0.0,0.0,0.0020005,0.0,0.0,0.035008752,0.000500125,0.0,0.0,0.0,0.001250313,0.0,0.00100025,0.0,0.00100025,0.0,13.0,265.0,205.0,7,1722.5
Strain hardened,0.0,0.945709282,0.0,0.0,0.0,0.0,0.0,0.000500375,0.000750563,0.0,0.0,0.001751313,0.0,0.0,0.045033775,0.003502627,0.0,0.0,0.0,0.001000751,0.0,0.000500375,0.0,0.001250938,0.0,12.0,317.0,234.0,7,1902.0
Strain hardened,0.0,0.953,0.0,0.0,0.0,0.0,0.0,0.0,0.0,0.0,0.0,0.0,0.0,0.006,0.041,0.0,0.0,0.0,0.0,0.0,0.0,0.0,0.0,0.0,0.0,23.0,287.5,145.0,7,3306.25
Strain hardened,0.0,0.953,0.0,0.0,0.0,0.0,0.0,0.0,0.0,0.0,0.0,0.0,0.0,0.006,0.041,0.0,0.0,0.0,0.0,0.0,0.0,0.0,0.0,0.0,0.0,23.0,287.5,145.0,7,3306.25
Strain hardened,0.0,0.948,0.0,0.0,0.0,0.0,0.0,0.0,0.0,0.0,0.0,0.0,0.0,0.011,0.041,0.0,0.0,0.0,0.0,0.0,0.0,0.0,0.0,0.0,0.0,17.1,350.0,220.0,7,2992.5000000000005
Strain hardened,0.0,0.948,0.0,0.0,0.0,0.0,0.0,0.0,0.0,0.0,0.0,0.0,0.0,0.011,0.041,0.0,0.0,0.0,0.0,0.0,0.0,0.0,0.0,0.0,0.0,17.1,350.0,220.0,7,2992.5000000000005
Strain hardened,0.0,0.942,0.0,0.0,0.0,0.0,0.0,0.0,0.0,0.0,0.0,0.0,0.0,0.017,0.041,0.0,0.0,0.0,0.0,0.0,0.0,0.0,0.0,0.0,0.0,9.3,427.5,315.0,7,1987.8750000000002
Strain hardened,0.0,0.942,0.0,0.0,0.0,0.0,0.0,0.0,0.0,0.0,0.0,0.0,0.0,0.017,0.041,0.0,0.0,0.0,0.0,0.0,0.0,0.0,0.0,0.0,0.0,9.3,427.5,315.0,7,1987.8750000000002
Strain Harderned (Hard),0.0,0.9988,0.0,0.0,0.0,0.0,0.0,0.0,0.0012,0.0,0.0,0.0,0.0,0.0,0.0,0.0,0.0,0.0,0.0,0.0,0.0,0.0,0.0,0.0,0.0,9.0,125.0,115.0,5,562.5
Strain Harderned (Hard),0.0,0.998749062,0.0,0.0,0.0,0.0,0.0,0.0,0.000250188,0.0,0.0,0.0,0.0,0.0,0.0,0.000250188,0.0,0.0,0.0,0.0,0.0,0.000250188,0.0,0.000500375,0.0,8.0,125.0,115.0,5,500.0
Strain Harderned (Hard),0.0,0.996,0.0,0.0,0.0,0.0,0.0,0.0,0.0,0.0,0.0,0.003,0.0,0.0,0.0,0.0,0.0,0.0,0.0,0.001,0.0,0.0,0.0,0.0,0.0,12.0,96.526598,89.631841,5,579.159588
Strain Harderned (Hard),0.0,0.992,0.0,0.0,0.0,0.0,0.0,0.0,0.0002,0.0,0.0,0.0002,0.0,0.0,0.0,0.0002,0.0,0.0,0.0,0.007,0.0,0.0002,0.0,0.0002,0.0,9.0,124.105626,117.210869,5,558.475317
Strain Harderned (Hard),0.0,0.992,0.0,0.0,0.0,0.0,0.0,0.0,0.0,0.0,0.0,0.0,0.0,0.0,0.008,0.0,0.0,0.0,0.0,0.0,0.0,0.0,0.0,0.0,0.0,6.0,160.0,150.0,5,480.0
Strain Harderned (Hard),0.0,0.992,0.0,0.0,0.0,0.0,0.0,0.0,0.0,0.0,0.0,0.0,0.0,0.0,0.008,0.0,0.0,0.0,0.0,0.0,0.0,0.0,0.0,0.0,0.0,6.0,158.579411,151.684654,5,475.738233
Strain Harderned (Hard),0.0,0.989,0.0,0.0,0.0,0.0,0.0,0.0,0.0,0.0,0.0,0.0,0.0,0.0,0.005,0.006,0.0,0.0,0.0,0.0,0.0,0.0,0.0,0.0,0.0,5.0,170.0,150.0,5,425.0
Strain Harderned (Hard),0.0,0.988,0.0,0.0,0.0,0.0,0.0,0.0,0.0,0.0,0.0,0.0,0.0,0.0,0.0,0.012,0.0,0.0,0.0,0.0,0.0,0.0,0.0,0.0,0.0,8.0,151.684654,144.789897,5,606.738616
Strain Harderned (Hard),0.0,0.9868,0.0,0.0,0.0,0.0,0.0,0.0,0.0012,0.0,0.0,0.0,0.0,0.0,0.0,0.012,0.0,0.0,0.0,0.0,0.0,0.0,0.0,0.0,0.0,8.0,150.0,145.0,5,600.0
Strain Harderned (Hard),0.0,0.983237428,0.0,0.0,0.0,0.0,0.0,0.000500375,0.001000751,0.0,0.0,0.003502627,0.0,0.0,0.008006005,0.001000751,0.0,0.0,0.0,0.001501126,0.0,0.0,0.0,0.001250938,0.0,11.0,160.0,145.0,5,880.0
Strain Harderned (Hard),0.0,0.978478478,0.0,0.0,0.0,0.0,0.0,0.000500501,0.000500501,0.0,0.0,0.003503504,0.0,0.0,0.001501502,0.012012012,0.0,0.0,0.0,0.002502503,0.0,0.0,0.0,0.001001001,0.0,9.0,155.0,140.0,5,697.5
Strain Harderned (Hard),0.0,0.977988994,0.0,0.0,0.0,0.0,0.0,0.0010005,0.00150075,0.0,0.0,0.003501751,0.0,0.0,0.005002501,0.005502751,0.0,0.0,0.0,0.003001501,0.0,0.00050025,0.0,0.002001001,0.0,2.05,180.0,150.5,5,184.49999999999997
Strain Harderned (Hard),0.0,0.968968969,0.0,0.0,0.0,0.0,0.0,0.000750751,0.000750751,0.0,0.0,0.002502503,0.0,0.0,0.020520521,0.003003003,0.0,0.0,0.0,0.002002002,0.0,0.000750751,0.0,0.000750751,0.0,12.0,230.5,190.5,5,1383.0
Strain Harderned (Hard),0.0,0.958719039,0.0,0.0,0.0,0.0,0.0,0.001501126,0.000500375,0.0,0.0,0.002001501,0.0,0.0,0.031023267,0.002501876,0.0,0.0,0.0,0.002001501,0.0,0.000750563,0.0,0.001000751,0.0,12.0,255.0,189.0,5,1530.0
Strain Harderned (Hard),0.0,0.958197747,0.0,0.0,0.0,0.0,0.0,0.001251564,0.000500626,0.0,0.0,0.002002503,0.0,0.0,0.027033792,0.007509387,0.0,0.0,0.0,0.001251564,0.0,0.001001252,0.0,0.001251564,0.0,12.0,290.5,235.0,5,1743.0
Strain Harderned (Hard),0.0,0.95623906,0.0,0.0,0.0,0.0,0.0,0.002500625,0.000500125,0.0,0.0,0.0020005,0.0,0.0,0.035008752,0.000500125,0.0,0.0,0.0,0.001250313,0.0,0.00100025,0.0,0.00100025,0.0,12.0,290.5,235.0,5,1743.0
Strain Harderned (Hard),0.0,0.934,0.0,0.0,0.0,0.0,0.0,0.0,0.0,0.0,0.0,0.0,0.0,0.0,0.06,0.006,0.0,0.0,0.0,0.0,0.0,0.0,0.0,0.0,0.0,7.0,400.0,310.0,5,1400.0
Strain Harderned (Hard),0.0,0.9988,0.0,0.0,0.0,0.0,0.0,0.0,0.0012,0.0,0.0,0.0,0.0,0.0,0.0,0.0,0.0,0.0,0.0,0.0,0.0,0.0,0.0,0.0,0.0,6.0,145.0,140.0,5,435.0
Strain Harderned (Hard),0.0,0.992,0.0,0.0,0.0,0.0,0.0,0.0,0.0,0.0,0.0,0.0,0.0,0.0,0.008,0.0,0.0,0.0,0.0,0.0,0.0,0.0,0.0,0.0,0.0,5.0,180.0,170.0,5,450.0
Strain Harderned (Hard),0.0,0.989,0.0,0.0,0.0,0.0,0.0,0.0,0.0,0.0,0.0,0.0,0.0,0.0,0.005,0.006,0.0,0.0,0.0,0.0,0.0,0.0,0.0,0.0,0.0,4.0,195.0,170.0,5,390.0
Strain Harderned (Hard),0.0,0.9868,0.0,0.0,0.0,0.0,0.0,0.0,0.0012,0.0,0.0,0.0,0.0,0.0,0.0,0.012,0.0,0.0,0.0,0.0,0.0,0.0,0.0,0.0,0.0,5.0,175.0,170.0,5,437.5
Strain Harderned (Hard),0.0,0.983237428,0.0,0.0,0.0,0.0,0.0,0.000500375,0.001000751,0.0,0.0,0.003502627,0.0,0.0,0.008006005,0.001000751,0.0,0.0,0.0,0.001501126,0.0,0.0,0.0,0.001250938,0.0,8.0,180.0,165.0,5,720.0
Strain Harderned (Hard),0.0,0.958719039,0.0,0.0,0.0,0.0,0.0,0.001501126,0.000500375,0.0,0.0,0.002001501,0.0,0.0,0.031023267,0.002501876,0.0,0.0,0.0,0.002001501,0.0,0.000750563,0.0,0.001000751,0.0,8.5,277.5,212.0,5,1179.375
Strain Harderned (Hard),0.0,0.945709282,0.0,0.0,0.0,0.0,0.0,0.000500375,0.000750563,0.0,0.0,0.001751313,0.0,0.0,0.045033775,0.003502627,0.0,0.0,0.0,0.001000751,0.0,0.000500375,0.0,0.001250938,0.0,8.0,339.0,251.5,5,1356.0
Strain Harderned (Hard),0.0,0.9999,0.0,0.0,0.0,0.0,0.0,0.0,0.0,0.0,0.0,0.0001,0.0,0.0,0.0,0.0,0.0,0.0,0.0,0.0,0.0,0.0,0.0,0.0,0.0,5.0,117.210869,110.316112,5,293.0271725
Strain Harderned (Hard),0.0,0.999714,0.0,0.0,0.0,0.0,0.0,0.0,6e-05,0.0,0.0,6e-05,0.0,0.0,6e-05,2e-05,0.0,0.0,0.0,6e-05,0.0,2e-05,0.0,6e-06,0.0,5.0,115.0,281.8720234779904,5,287.5
Strain Harderned (Hard),0.0,0.9988,0.0,0.0,0.0,0.0,0.0,0.0,0.0012,0.0,0.0,0.0,0.0,0.0,0.0,0.0,0.0,0.0,0.0,0.0,0.0,0.0,0.0,0.0,0.0,5.0,165.0,150.0,5,412.5
Strain Harderned (Hard),0.0,0.998,0.0,0.0,0.0,0.0,0.0,0.0,0.0005,0.0,0.0,0.0001,0.0,0.0,0.0,0.0,0.0,0.0,0.0,0.001,0.0,0.0004,0.0,0.0,0.0,5.0,124.105626,117.210869,5,310.264065
Strain Harderned (Hard),0.0,0.99769954,0.0,0.0,0.0,0.0,0.0,0.0,0.00015003,0.0,0.0,0.00075015,0.00015003,0.0,0.0,0.00010002,0.0,0.0,0.0,0.00075015,0.0,0.00015003,0.00025005,0.0,0.0,5.0,138.0,50.5,5,345.0
Strain Harderned (Hard),0.0,0.996,0.0,0.0,0.0,0.0,0.0,0.0,0.0,0.0,0.0,0.003,0.0,0.0,0.0,0.0,0.0,0.0,0.0,0.001,0.0,0.0,0.0,0.0,0.0,6.0,131.000383,124.105626,5,393.001149
Strain Harderned (Hard),0.0,0.995,0.0,0.0,0.0,0.0,0.0,0.0,0.0005,0.0,0.0,0.0002,0.0,0.0,0.0003,0.0003,0.0,0.0,0.0,0.0002,0.0,0.0002,0.003,0.0003,0.0,5.0,144.789897,117.210869,5,361.9747425
Strain Harderned (Hard),0.0,0.9922,0.0,0.0,0.0,0.0,0.0,0.0,0.0005,0.0,0.0,0.0,0.0,0.0,0.0005,0.0005,0.0,0.0,0.0,0.0055,0.0,0.0003,0.0,0.0005,0.0,5.0,145.0,281.8720234779904,5,362.5
Strain Harderned (Hard),0.0,0.992,0.0,0.0,0.0,0.0,0.0,0.0,0.0002,0.0,0.0,0.0002,0.0,0.0,0.0,0.0002,0.0,0.0,0.0,0.007,0.0,0.0002,0.0,0.0002,0.0,5.0,165.474168,151.684654,5,413.68541999999997
Strain Harderned (Hard),0.0,0.992,0.0,0.0,0.0,0.0,0.0,0.0,0.0,0.0,0.0,0.0,0.0,0.0,0.008,0.0,0.0,0.0,0.0,0.0,0.0,0.0,0.0,0.0,0.0,4.0,199.947953,193.053196,5,399.895906
Strain Harderned (Hard),0.0,0.992,0.0,0.0,0.0,0.0,0.0,0.0,0.0,0.0,0.0,0.0,0.0,0.0,0.008,0.0,0.0,0.0,0.0,0.0,0.0,0.0,0.0,0.0,0.0,4.0,200.0,195.0,5,400.0
Strain Harderned (Hard),0.0,0.989,0.0,0.0,0.0,0.0,0.0,0.0,0.0,0.0,0.0,0.0,0.0,0.0,0.005,0.006,0.0,0.0,0.0,0.0,0.0,0.0,0.0,0.0,0.0,3.0,215.0,195.0,5,322.5
Strain Harderned (Hard),0.0,0.988,0.0,0.0,0.0,0.0,0.0,0.0,0.0,0.0,0.0,0.0,0.0,0.0,0.0,0.012,0.0,0.0,0.0,0.0,0.0,0.0,0.0,0.0,0.0,4.0,199.947953,186.158439,5,399.895906
Strain Harderned (Hard),0.0,0.98725,0.0,0.0,0.0,0.0,0.0,0.0,0.00125,0.0,0.0,0.0,0.0,0.0,0.0,0.0005,0.0,0.0,0.0,0.01,0.0,0.0,0.0,0.001,0.0,5.0,165.0,281.8720234779904,5,412.5
Strain Harderned (Hard),0.0,0.9868,0.0,0.0,0.0,0.0,0.0,0.0,0.0012,0.0,0.0,0.0,0.0,0.0,0.0,0.012,0.0,0.0,0.0,0.0,0.0,0.0,0.0,0.0,0.0,4.0,200.0,185.0,5,400.0
Strain Harderned (Hard),0.0,0.9845,0.0,0.0,0.0,0.0,0.0,0.0,0.0,0.0,0.0,0.0,0.0,0.0,0.0035,0.012,0.0,0.0,0.0,0.0,0.0,0.0,0.0,0.0,0.0,4.0,241.316495,227.526981,5,482.63299
Strain Harderned (Hard),0.0,0.9836,0.0,0.0,0.0,0.0,0.0,0.0005,0.0015,0.0,0.0,0.00575,0.0,0.0,0.0,0.0,0.00695,0.0,0.0,0.0017,0.0,0.0,0.0,0.0,0.0,4.0,200.0,281.8720234779904,5,400.0
Strain Harderned (Hard),0.0,0.983,0.0,0.0,0.0,0.0,0.0,0.0,0.0,0.0,0.0,0.006,0.0,0.0,0.0,0.0,0.011,0.0,0.0,0.0,0.0,0.0,0.0,0.0,0.0,4.0,199.947953,186.158439,5,399.895906
Strain Harderned (Hard),0.0,0.983,0.0,0.0,0.0,0.0,0.0,0.0,0.0,0.0,0.0,0.006,0.0,0.0,0.0,0.011,0.0,0.0,0.0,0.0,0.0,0.0,0.0,0.0,0.0,12.14425430210325,250.0,230.0,5,1518.031787762906
Strain Harderned (Hard),0.0,0.978478478,0.0,0.0,0.0,0.0,0.0,0.000500501,0.000500501,0.0,0.0,0.003503504,0.0,0.0,0.001501502,0.012012012,0.0,0.0,0.0,0.002502503,0.0,0.0,0.0,0.001001001,0.0,6.05,200.0,180.0,5,605.0
Strain Harderned (Hard),0.0,0.977988994,0.0,0.0,0.0,0.0,0.0,0.0010005,0.00150075,0.0,0.0,0.003501751,0.0,0.0,0.005002501,0.005502751,0.0,0.0,0.0,0.003001501,0.0,0.00050025,0.0,0.002001001,0.0,2.05,225.0,195.0,5,230.62499999999997
Strain Harderned (Hard),0.0,0.9745,0.0,0.0,0.0,0.0,0.0,0.001,0.002,0.0,0.0,0.007,0.0,0.0,0.008,0.002,0.0,0.0,0.0,0.003,0.0,0.0,0.0,0.0025,0.0,4.0,200.0,281.8720234779904,5,400.0
Strain Harderned (Hard),0.0,0.974,0.0,0.0,0.0,0.0,0.0,0.002,0.0,0.0,0.0,0.0,0.0,0.0,0.013,0.011,0.0,0.0,0.0,0.0,0.0,0.0,0.0,0.0,0.0,7.0,282.685037,262.000766,5,989.3976295000001
Strain Harderned (Hard),0.0,0.97225,0.0,0.0,0.0,0.0,0.0,0.0,0.00125,0.0,0.0,0.007,0.0,0.0,0.0,0.0125,0.0,0.0,0.0,0.006,0.0,0.0,0.0,0.001,0.0,4.0,200.0,281.8720234779904,5,400.0
Strain Harderned (Hard),0.0,0.968968969,0.0,0.0,0.0,0.0,0.0,0.000750751,0.000750751,0.0,0.0,0.002502503,0.0,0.0,0.020520521,0.003003003,0.0,0.0,0.0,0.002002002,0.0,0.000750751,0.0,0.000750751,0.0,7.0,280.0,240.0,5,980.0
Strain Harderned (Hard),0.0,0.9665,0.0,0.0,0.0,0.0,0.0,0.002,0.003,0.0,0.0,0.007,0.0,0.0,0.005,0.0055,0.0,0.0,0.0,0.006,0.0,0.001,0.0,0.004,0.0,3.0,215.0,281.8720234779904,5,322.5
Strain Harderned (Hard),0.0,0.964,0.0,0.0,0.0,0.0,0.0,0.001,0.003,0.0,0.0,0.007,0.0,0.0,0.004,0.0125,0.0,0.0,0.0,0.006,0.0,0.0,0.0,0.0025,0.0,4.0,240.0,281.8720234779904,5,480.0
Strain Harderned (Hard),0.0,0.958719039,0.0,0.0,0.0,0.0,0.0,0.001501126,0.000500375,0.0,0.0,0.002001501,0.0,0.0,0.031023267,0.002501876,0.0,0.0,0.0,0.002001501,0.0,0.000750563,0.0,0.001000751,0.0,6.0,302.5,238.0,5,907.5
Strain Harderned (Hard),0.0,0.9476,0.0,0.0,0.0,0.0,0.0,0.0012,0.0,0.0,0.0,0.0,0.0,0.0,0.05,0.0012,0.0,0.0,0.0,0.0,0.0,0.0,0.0,0.0,0.0,12.14425430210325,435.0,405.0,5,2641.3753107074567
Strain Harderned (Hard),0.0,0.946,0.0,0.0,0.0,0.0,0.0,0.001,0.0,0.0,0.0,0.0,0.0,0.0,0.052,0.001,0.0,0.0,0.0,0.0,0.0,0.0,0.0,0.0,0.0,10.0,434.369691,406.790663,5,2171.848455
Strain Harderned (Hard),0.0,0.945709282,0.0,0.0,0.0,0.0,0.0,0.000500375,0.000750563,0.0,0.0,0.001751313,0.0,0.0,0.045033775,0.003502627,0.0,0.0,0.0,0.001000751,0.0,0.000500375,0.0,0.001250938,0.0,7.5,352.5,264.5,5,1321.875
Strain Harderned (Hard),0.0,0.9075,0.0,0.0,0.0,0.0,0.0,0.0,0.01,0.0,0.0,0.0,0.0,0.0,0.0,0.0,0.005,0.0,0.0,0.015,0.0625,0.0,0.0,0.0,0.0,4.0,220.632224,206.84271,5,441.264448
Strain Harderned (Hard),0.0,0.998749062,0.0,0.0,0.0,0.0,0.0,0.0,0.000250188,0.0,0.0,0.0,0.0,0.0,0.0,0.000250188,0.0,0.0,0.0,0.0,0.0,0.000250188,0.0,0.000500375,0.0,3.0,190.5,180.0,5,285.75
Strain Harderned (Hard),0.0,0.995848547,0.0,0.0,0.0,0.0,0.0,0.0,0.000250088,0.0,0.0,0.0020007,0.0,0.0,0.0,0.000250088,0.0,0.0,0.0,0.001250438,0.0,0.000150053,0.000250088,0.0,0.0,3.0,175.0,165.0,5,262.5
Strain Harderned (Hard),0.0,0.995,0.0,0.0,0.0,0.0,0.0,0.0,0.0005,0.0,0.0,0.0002,0.0,0.0,0.0003,0.0003,0.0,0.0,0.0,0.0002,0.0,0.0002,0.003,0.0003,0.0,2.5,165.474168,144.789897,5,206.84270999999998
Strain Harderned (Hard),0.0,0.992,0.0,0.0,0.0,0.0,0.0,0.0,0.0002,0.0,0.0,0.0002,0.0,0.0,0.0,0.0002,0.0,0.0,0.0,0.007,0.0,0.0002,0.0,0.0002,0.0,3.0,206.84271,165.474168,5,310.264065
Strain Harderned (Hard),0.0,0.988,0.0,0.0,0.0,0.0,0.0,0.0,0.0,0.0,0.0,0.0,0.0,0.0,0.0,0.012,0.0,0.0,0.0,0.0,0.0,0.0,0.0,0.0,0.0,3.5,248.211252,220.632224,5,434.369691
Strain Harderned (Hard),0.0,0.9725,0.0,0.0,0.0,0.0,0.0,0.0025,0.0,0.0,0.0,0.0,0.0,0.0,0.025,0.0,0.0,0.0,0.0,0.0,0.0,0.0,0.0,0.0,0.0,4.0,330.948336,324.053579,5,661.896672
Strain Harderned (Hard),0.0,0.969484742,0.0,0.0,0.0,0.0,0.0,0.0,0.001250625,0.0,0.0,0.003501751,0.0,0.0,0.010505253,0.012506253,0.0,0.0,0.0,0.00150075,0.0,0.0,0.0,0.001250625,0.0,4.0,320.0,256.0,5,640.0
Strain Harderned (Hard),0.0,0.967725794,0.0,0.0,0.0,0.0,0.0,0.002501876,0.000500375,0.0,0.0,0.002001501,0.0,0.0,0.025018764,0.000500375,0.0,0.0,0.0,0.001250938,0.0,0.0,0.0,0.000500375,0.0,5.005,310.5,246.0,5,777.02625
Strain Harderned (Hard),0.0,0.958719039,0.0,0.0,0.0,0.0,0.0,0.001501126,0.000500375,0.0,0.0,0.002001501,0.0,0.0,0.031023267,0.002501876,0.0,0.0,0.0,0.002001501,0.0,0.000750563,0.0,0.001000751,0.0,5.005,340.0,276.5,5,850.85
Strain Harderned (Hard),0.0,0.955,0.0,0.0,0.0,0.0,0.0,0.0,0.0,0.0,0.0,0.0,0.0,0.0,0.045,0.0,0.0,0.0,0.0,0.0,0.0,0.0,0.0,0.0,0.0,4.0,393.001149,372.316878,5,786.002298
Strain Harderned (Hard),0.0,0.9535,0.0,0.0,0.0,0.0,0.0,0.0,0.0,0.0,0.0,0.003,0.0,0.0,0.04,0.0035,0.0,0.0,0.0,0.0,0.0,0.0,0.0,0.0,0.0,12.14425430210325,420.0,395.0,5,2550.293403441682
Strain Harderned (Hard),0.0,0.945709282,0.0,0.0,0.0,0.0,0.0,0.000500375,0.000750563,0.0,0.0,0.001751313,0.0,0.0,0.045033775,0.003502627,0.0,0.0,0.0,0.001000751,0.0,0.000500375,0.0,0.001250938,0.0,4.0,421.0,393.0,5,842.0
Strain Harderned (Hard),0.0,0.946,0.0,0.0,0.0,0.0,0.0,0.001,0.0,0.0,0.0,0.0,0.0,0.0,0.052,0.001,0.0,0.0,0.0,0.0,0.0,0.0,0.0,0.0,0.0,3.5,448.159205,434.369691,5,784.27860875
Strain Harderned (Hard),0.0,0.9991,0.0,0.0,0.0,0.0,0.0,0.0,0.0,0.0,0.0,0.0,0.0,0.0,0.0,0.0,0.0,0.0,0.0,0.0009,0.0,0.0,0.0,0.0,0.0,15.0,160.0,95.0,5,1200.0
Strain Harderned (Hard),0.0,0.9385,0.0,0.0,0.0,0.0,0.0,0.001,0.0,0.0,0.0,0.0,0.0,0.0,0.0525,0.008,0.0,0.0,0.0,0.0,0.0,0.0,0.0,0.0,0.0,12.0,372.316878,282.685037,5,2233.9012679999996
Strain Harderned (Hard),0.0,0.92825,0.0,0.0,0.0,0.0,0.0,0.00125,0.001,0.0,0.0,0.004,0.0,0.0,0.051,0.0075,0.0,0.0,0.0,0.0025,0.0,0.002,0.0,0.0025,0.0,12.0,370.0,281.8720234779904,5,2220.0
Strain Harderned (Hard),0.0,0.9973,0.0,0.0,0.0,0.0,0.0,0.0,0.0,0.0,0.0,0.0,0.0,0.0,0.0012,0.0015,0.0,0.0,0.0,0.0,0.0,0.0,0.0,0.0,0.0,9.0,158.579411,144.789897,5,713.6073494999999
Strain Harderned (Hard),0.0,0.996,0.0,0.0,0.0,0.0,0.0,0.0,0.0,0.0,0.0,0.0,0.0,0.0,0.004,0.0,0.0,0.0,0.0,0.0,0.0,0.0,0.0,0.0,0.0,14.0,131.000383,110.316112,5,917.0026809999999
Strain Harderned (Hard),0.0,0.9925,0.0,0.0,0.0,0.0,0.0,0.0,0.0,0.0,0.0,0.0,0.0,0.0,0.0075,0.0,0.0,0.0,0.0,0.0,0.0,0.0,0.0,0.0,0.0,18.0,137.89514,110.316112,5,1241.05626
Strain Harderned (Hard),0.0,0.992,0.0,0.0,0.0,0.0,0.0,0.0,0.0,0.0,0.0,0.0,0.0,0.0,0.008,0.0,0.0,0.0,0.0,0.0,0.0,0.0,0.0,0.0,0.0,12.0,158.579411,137.89514,5,951.476466
Strain Harderned (Hard),0.0,0.992,0.0,0.0,0.0,0.0,0.0,0.0,0.0,0.0,0.0,0.0,0.0,0.0,0.008,0.0,0.0,0.0,0.0,0.0,0.0,0.0,0.0,0.0,0.0,12.0,160.0,140.0,5,960.0
Strain Harderned (Hard),0.0,0.991,0.0,0.0,0.0,0.0,0.0,0.0,0.001,0.0,0.0,0.0,0.0,0.0,0.006,0.002,0.0,0.0,0.0,0.0,0.0,0.0,0.0,0.0,0.0,12.0,158.579411,137.89514,5,951.476466
Strain Harderned (Hard),0.0,0.989,0.0,0.0,0.0,0.0,0.0,0.0,0.0,0.0,0.0,0.0,0.0,0.0,0.005,0.006,0.0,0.0,0.0,0.0,0.0,0.0,0.0,0.0,0.0,8.0,180.0,160.0,5,720.0
Strain Harderned (Hard),0.0,0.987,0.0,0.0,0.0,0.0,0.0,0.0,0.0,0.0,0.0,0.0,0.0,0.0,0.01,0.003,0.0,0.0,0.0,0.0,0.0,0.0,0.0,0.0,0.0,10.0,186.158439,158.579411,5,930.792195
Strain Harderned (Hard),0.0,0.987,0.0,0.0,0.0,0.0,0.0,0.0,0.0,0.0,0.0,0.0,0.0,0.0,0.01,0.003,0.0,0.0,0.0,0.0,0.0,0.0,0.0,0.0,0.0,12.0,180.0,160.0,5,1080.0
Strain Harderned (Hard),0.0,0.986,0.0,0.0,0.0,0.0,0.0,0.0,0.0,0.0,0.0,0.0,0.0,0.0,0.005,0.009,0.0,0.0,0.0,0.0,0.0,0.0,0.0,0.0,0.0,8.0,179.263682,165.474168,5,717.054728
Strain Harderned (Hard),0.0,0.986,0.0,0.0,0.0,0.0,0.0,0.0,0.001,0.0,0.0,0.0,0.0,0.0,0.01,0.003,0.0,0.0,0.0,0.0,0.0,0.0,0.0,0.0,0.0,12.0,179.263682,158.579411,5,1075.5820919999999
Strain Harderned (Hard),0.0,0.975,0.0,0.0,0.0,0.0,0.0,0.0,0.0,0.0,0.0,0.0,0.0,0.0,0.025,0.0,0.0,0.0,0.0,0.0,0.0,0.0,0.0,0.0,0.0,11.0,235.0,170.0,5,1292.5
Strain Harderned (Hard),0.0,0.973,0.0,0.0,0.0,0.0,0.0,0.0,0.001,0.0,0.0,0.0,0.0,0.0,0.025,0.001,0.0,0.0,0.0,0.0,0.0,0.0,0.0,0.0,0.0,11.0,234.421738,172.368925,5,1289.319559
Strain Harderned (Hard),0.0,0.964,0.0,0.0,0.0,0.0,0.0,0.0,0.0005,0.0,0.0,0.0,0.0,0.0,0.035,0.0005,0.0,0.0,0.0,0.0,0.0,0.0,0.0,0.0,0.0,12.0,275.79028,199.947953,5,1654.74168
Strain Harderned (Hard),0.0,0.947,0.0,0.0,0.0,0.0,0.0,0.0012,0.0,0.0,0.0,0.0,0.0,0.0,0.051,0.0008,0.0,0.0,0.0,0.0,0.0,0.0,0.0,0.0,0.0,12.14425430210325,310.0,165.0,5,1882.3594168260036
Strain Harderned (Hard),0.0,0.79,0.0,0.0,0.0,0.0,0.0,0.0,0.01,0.0,0.0,0.0,0.0,0.0,0.0,0.0,0.0,0.0,0.0,0.0,0.2,0.0,0.0,0.0,0.0,13.0,165.474168,144.789897,5,1075.5820919999999
Strain Harderned (Hard),0.0,0.991,0.0,0.0,0.0,0.0,0.0,0.0,0.001,0.0,0.0,0.0,0.0,0.0,0.006,0.002,0.0,0.0,0.0,0.0,0.0,0.0,0.0,0.0,0.0,10.0,186.158439,158.579411,5,930.792195
Strain Harderned (Hard),0.0,0.987,0.0,0.0,0.0,0.0,0.0,0.0,0.0,0.0,0.0,0.0,0.0,0.0,0.01,0.003,0.0,0.0,0.0,0.0,0.0,0.0,0.0,0.0,0.0,12.0,199.947953,165.474168,5,1199.6877180000001
Strain Harderned (Hard),0.0,0.986,0.0,0.0,0.0,0.0,0.0,0.0,0.001,0.0,0.0,0.0,0.0,0.0,0.01,0.003,0.0,0.0,0.0,0.0,0.0,0.0,0.0,0.0,0.0,10.0,199.947953,165.474168,5,999.739765
Strain Harderned (Hard),0.0,0.974,0.0,0.0,0.0,0.0,0.0,0.002,0.0,0.0,0.0,0.0,0.0,0.0,0.013,0.011,0.0,0.0,0.0,0.0,0.0,0.0,0.0,0.0,0.0,6.0,282.685037,255.106009,5,848.0551110000001
Strain Harderned (Hard),0.0,0.996,0.0,0.0,0.0,0.0,0.0,0.0,0.0,0.0,0.0,0.0,0.0,0.0,0.004,0.0,0.0,0.0,0.0,0.0,0.0,0.0,0.0,0.0,0.0,8.0,158.579411,131.000383,5,634.317644
Strain Harderned (Hard),0.0,0.992,0.0,0.0,0.0,0.0,0.0,0.0,0.0,0.0,0.0,0.0,0.0,0.0,0.008,0.0,0.0,0.0,0.0,0.0,0.0,0.0,0.0,0.0,0.0,7.0,195.0,165.0,5,682.5
Strain Harderned (Hard),0.0,0.992,0.0,0.0,0.0,0.0,0.0,0.0,0.0,0.0,0.0,0.0,0.0,0.0,0.008,0.0,0.0,0.0,0.0,0.0,0.0,0.0,0.0,0.0,0.0,7.0,193.053196,165.474168,5,675.686186
Strain Harderned (Hard),0.0,0.987,0.0,0.0,0.0,0.0,0.0,0.0,0.0,0.0,0.0,0.0,0.0,0.0,0.01,0.003,0.0,0.0,0.0,0.0,0.0,0.0,0.0,0.0,0.0,6.0,205.0,185.0,5,615.0
Strain Harderned (Hard),0.0,0.986,0.0,0.0,0.0,0.0,0.0,0.0,0.001,0.0,0.0,0.0,0.0,0.0,0.01,0.003,0.0,0.0,0.0,0.0,0.0,0.0,0.0,0.0,0.0,6.0,206.84271,186.158439,5,620.52813
Strain Harderned (Hard),0.0,0.975,0.0,0.0,0.0,0.0,0.0,0.0,0.0,0.0,0.0,0.0,0.0,0.0,0.025,0.0,0.0,0.0,0.0,0.0,0.0,0.0,0.0,0.0,0.0,5.0,285.0,240.0,5,712.5
Strain Harderned (Hard),0.0,0.973,0.0,0.0,0.0,0.0,0.0,0.0,0.001,0.0,0.0,0.0,0.0,0.0,0.025,0.001,0.0,0.0,0.0,0.0,0.0,0.0,0.0,0.0,0.0,5.0,282.685037,241.316495,5,706.7125925
Strain Harderned (Hard),0.0,0.964,0.0,0.0,0.0,0.0,0.0,0.0,0.0005,0.0,0.0,0.0,0.0,0.0,0.035,0.0005,0.0,0.0,0.0,0.0,0.0,0.0,0.0,0.0,0.0,8.0,317.158822,262.000766,5,1268.635288
Strain Harderned (Hard),0.0,0.9635,0.0,0.0,0.0,0.0,0.0,0.001,0.0,0.0,0.0,0.0,0.0,0.0,0.0275,0.008,0.0,0.0,0.0,0.0,0.0,0.0,0.0,0.0,0.0,14.0,262.000766,179.263682,5,1834.0053619999999
Strain Harderned (Hard),0.0,0.9385,0.0,0.0,0.0,0.0,0.0,0.001,0.0,0.0,0.0,0.0,0.0,0.0,0.0525,0.008,0.0,0.0,0.0,0.0,0.0,0.0,0.0,0.0,0.0,18.0,324.053579,227.526981,5,2916.482211
Strain Harderned (Hard),0.0,0.992,0.0,0.0,0.0,0.0,0.0,0.0,0.0,0.0,0.0,0.0,0.0,0.0,0.008,0.0,0.0,0.0,0.0,0.0,0.0,0.0,0.0,0.0,0.0,11.0,140.0,115.0,5,770.0
Strain Harderned (Hard),0.0,0.986,0.0,0.0,0.0,0.0,0.0,0.0,0.0,0.0,0.0,0.0,0.0,0.0,0.014,0.0,0.0,0.0,0.0,0.0,0.0,0.0,0.0,0.0,0.0,9.0,170.0,145.0,5,765.0
Strain Harderned (Hard),0.0,0.978,0.0,0.0,0.0,0.0,0.0,0.0,0.0,0.0,0.0,0.0,0.0,0.0,0.01,0.012,0.0,0.0,0.0,0.0,0.0,0.0,0.0,0.0,0.0,10.0,215.0,170.0,5,1075.0
Strain Harderned (Hard),0.0,0.9725,0.0,0.0,0.0,0.0,0.0,0.0025,0.0,0.0,0.0,0.0,0.0,0.0,0.025,0.0,0.0,0.0,0.0,0.0,0.0,0.0,0.0,0.0,0.0,12.0,230.0,195.0,5,1380.0
Strain Harderned (Hard),0.0,0.9725,0.0,0.0,0.0,0.0,0.0,0.0025,0.0,0.0,0.0,0.0,0.0,0.0,0.025,0.0,0.0,0.0,0.0,0.0,0.0,0.0,0.0,0.0,0.0,12.0,230.0,195.0,5,1380.0
Strain Harderned (Hard),0.0,0.971,0.0,0.0,0.0,0.0,0.0,0.0012,0.0,0.0,0.0,0.0,0.0,0.0,0.027,0.0008,0.0,0.0,0.0,0.0,0.0,0.0,0.0,0.0,0.0,10.0,275.0,205.0,5,1375.0
Strain Harderned (Hard),0.0,0.967725794,0.0,0.0,0.0,0.0,0.0,0.002501876,0.000500375,0.0,0.0,0.002001501,0.0,0.0,0.025018764,0.000500375,0.0,0.0,0.0,0.001250938,0.0,0.0,0.0,0.000500375,0.0,8.0,225.5,162.0,5,902.0
Strain Harderned (Hard),0.0,0.9625,0.0,0.0,0.0,0.0,0.0,0.0025,0.0,0.0,0.0,0.0,0.0,0.0,0.035,0.0,0.0,0.0,0.0,0.0,0.0,0.0,0.0,0.0,0.0,15.0,270.0,205.0,5,2025.0
Strain Harderned (Hard),0.0,0.9625,0.0,0.0,0.0,0.0,0.0,0.0025,0.0,0.0,0.0,0.0,0.0,0.0,0.035,0.0,0.0,0.0,0.0,0.0,0.0,0.0,0.0,0.0,0.0,15.0,270.0,205.0,5,2025.0
Strain Harderned (Hard),0.0,0.958197747,0.0,0.0,0.0,0.0,0.0,0.001251564,0.000500626,0.0,0.0,0.002002503,0.0,0.0,0.027033792,0.007509387,0.0,0.0,0.0,0.001251564,0.0,0.001001252,0.0,0.001251564,0.0,8.5,261.0,175.5,5,1109.25
Strain Harderned (Hard),0.0,0.9545,0.0,0.0,0.0,0.0,0.0,0.001,0.0,0.0,0.0,0.0,0.0,0.0,0.04,0.0045,0.0,0.0,0.0,0.0,0.0,0.0,0.0,0.0,0.0,12.0,289.579794,206.84271,5,1737.478764
